Repository: hknl5/Explainable-Fuzzy-Machine-Learning-for-Long-Acting-Injectables

# Explainable Fuzzy Machine Learning for Long-Acting Injectables
**Read the Full Report:** [Download Report PDF](./Interpretable_ML_PLGA_Release_Report.pdf)
> **Project status: Under construction.** This repository contains preliminary research materials, exploratory analysis, and an initial fuzzification demonstration. The methodology and modeling pipeline are still being developed and may change.

This research project explores whether fuzzy feature representations can improve the prediction and interpretation of drug-release behavior from polymer-based long-acting injectable formulations. It focuses on drug-loaded PLGA microparticles and builds on an explainable machine-learning benchmark for early release, release-profile classification, and complete release-curve prediction.

## Implemented workflow

The current work in progress provides:

1. **Dataset preparation:** initial and processed workbooks containing 321 formulations and 4,913 release measurements. The processed data combines formulation-level material properties with time-series release values.
2. **Exploratory analysis:** `data_visualization.ipynb` examines release curves, sampling duration, data quality, feature distributions, correlations, candidate release drivers, formulation groups, and drug representation.
3. **Fuzzy feature demonstration:** `fuzzification_polymer_particlesize.ipynb` applies quantile-based triangular membership functions to `Polymer MW` and `Particle Size`, producing Low, Medium, and High membership features.

The broader crisp, fuzzy-only, and hybrid modeling experiments described in `proposal.md` are proposed work; a complete model-training pipeline is not included in this checkout.

## Repository structure

```text
.
├── data_visualization.ipynb                 # Exploratory dataset analysis
├── fuzzification_polymer_particlesize.ipynb # Two-feature fuzzification example
├── mp_dataset_initial.xlsx                  # Source dataset and metadata
├── mp_dataset_processed.xlsx                # Numeric modeling dataset
├── related_work_table.xlsx                  # Related-literature summary
├── proposal.md                              # Research context and proposed methodology
└── main.pdf                                 # Benchmark research paper
```

File: study_results/taskB_measurement_table.csv (part 1 of 30)
Formulation Index,Time,Release,Drug Group,Drug SMILES,Formulation Method,Drug MW,Drug TPSA,Drug LogP,Polymer MW,LA/GA,Initial Drug-to-Polymer Ratio,Particle Size,Drug Loading Capacity,Drug Encapsulation Efficiency,Solubility Enhancer Concentration,Profile Duration,Fold,Log1p Time,Normalized Time,Had Duplicate Time
1,0.0,0.0,8,CC1CC(=CCC2CC(CC3(O2)CC(=NOC)C(C(O3)C(=CC(C)C)C)C)OC(=O)C4C=C(C(C5C4(C(=CC=C1)CO5)O)O)C)C,O/W,639.8300000000003,116.04,5.728900000000008,75.0,3.0,0.6666666666666666,47.723,35.41,88.3,0.5,237.732283464566,0,0.0,0.0,False
1,1.88976377952756,0.0626223091976516,8,CC1CC(=CCC2CC(CC3(O2)CC(=NOC)C(C(O3)C(=CC(C)C)C)C)OC(=O)C4C=C(C(C5C4(C(=CC=C1)CO5)O)O)C)C,O/W,639.8300000000003,116.04,5.728900000000008,75.0,3.0,0.6666666666666666,47.723,35.41,88.3,0.5,237.732283464566,0,1.0611747615959792,0.007949125596184454,False
1,7.18110236220472,0.0567514677103717,8,CC1CC(=CCC2CC(CC3(O2)CC(=NOC)C(C(O3)C(=CC(C)C)C)C)OC(=O)C4C=C(C(C5C4(C(=CC=C1)CO5)O)O)C)C,O/W,639.8300000000003,116.04,5.728900000000008,75.0,3.0,0.6666666666666666,47.723,35.41,88.3,0.5,237.732283464566,0,2.1018269046406357,0.030206677265500893,False
1,13.9842519685039,0.0587084148727985,8,CC1CC(=CCC2CC(CC3(O2)CC(=NOC)C(C(O3)C(=CC(C)C)C)C)OC(=O)C4C=C(C(C5C4(C(=CC=C1)CO5)O)O)C)C,O/W,639.8300000000003,116.04,5.728900000000008,75.0,3.0,0.6666666666666666,47.723,35.41,88.3,0.5,237.732283464566,0,2.7069997808375557,0.05882352941176478,False
1,27.9685039370078,0.0587084148727985,8,CC1CC(=CCC2CC(CC3(O2)CC(=NOC)C(C(O3)C(=CC(C)C)C)C)OC(=O)C4C=C(C(C5C4(C(=CC=C1)CO5)O)O)C)C,O/W,639.8300000000003,116.04,5.728900000000008,75.0,3.0,0.6666666666666666,47.723,35.41,88.3,0.5,237.732283464566,0,3.3662091686461806,0.11764705882352956,False
1,48.755905511811,0.0489236790606653,8,CC1CC(=CCC2CC(CC3(O2)CC(=NOC)C(C(O3)C(=CC(C)C)C)C)OC(=O)C4C=C(C(C5C4(C(=CC=C1)CO5)O)O)C)C,O/W,639.8300000000003,116.04,5.728900000000008,75.0,3.0,0.6666666666666666,47.723,35.41,88.3,0.5,237.732283464566,0,3.9071291603148635,0.20508744038155874,False
1,62.7401574803149,0.0450097847358121,8,CC1CC(=CCC2CC(CC3(O2)CC(=NOC)C(C(O3)C(=CC(C)C)C)C)OC(=O)C4C=C(C(C5C4(C(=CC=C1)CO5)O)O)C)C,O/W,639.8300000000003,116.04,5.728900000000008,75.0,3.0,0.6666666666666666,47.723,35.41,88.3,0.5,237.732283464566,0,4.154814779653143,0.2639109697933235,False
1,69.5433070866141,0.0450097847358121,8,CC1CC(=CCC2CC(CC3(O2)CC(=NOC)C(C(O3)C(=CC(C)C)C)C)OC(=O)C4C=C(C(C5C4(C(=CC=C1)CO5)O)O)C)C,O/W,639.8300000000003,116.04,5.728900000000008,75.0,3.0,0.6666666666666666,47.723,35.41,88.3,0.5,237.732283464566,0,4.2562268061389865,0.29252782193958754,False
1,76.7244094488189,0.0469667318982387,8,CC1CC(=CCC2CC(CC3(O2)CC(=NOC)C(C(O3)C(=CC(C)C)C)C)OC(=O)C4C=C(C(C5C4(C(=CC=C1)CO5)O)O)C)C,O/W,639.8300000000003,116.04,5.728900000000008,75.0,3.0,0.6666666666666666,47.723,35.41,88.3,0.5,237.732283464566,0,4.353169357959297,0.32273449920508873,False
1,107.71653543307,0.0821917808219178,8,CC1CC(=CCC2CC(CC3(O2)CC(=NOC)C(C(O3)C(=CC(C)C)C)C)OC(=O)C4C=C(C(C5C4(C(=CC=C1)CO5)O)O)C)C,O/W,639.8300000000003,116.04,5.728900000000008,75.0,3.0,0.6666666666666666,47.723,35.41,88.3,0.5,237.732283464566,0,4.688743902457553,0.4531001589825101,False
1,143.622047244094,0.0998043052837572,8,CC1CC(=CCC2CC(CC3(O2)CC(=NOC)C(C(O3)C(=CC(C)C)C)C)OC(=O)C4C=C(C(C5C4(C(=CC=C1)CO5)O)O)C)C,O/W,639.8300000000003,116.04,5.728900000000008,75.0,3.0,0.6666666666666666,47.723,35.41,88.3,0.5,237.732283464566,0,4.974123768669941,0.6041335453100163,False
1,164.031496062992,0.217221135029354,8,CC1CC(=CCC2CC(CC3(O2)CC(=NOC)C(C(O3)C(=CC(C)C)C)C)OC(=O)C4C=C(C(C5C4(C(=CC=C1)CO5)O)O)C)C,O/W,639.8300000000003,116.04,5.728900000000008,75.0,3.0,0.6666666666666666,47.723,35.41,88.3,0.5,237.732283464566,0,5.106136340914568,0.6899841017488099,False
1,179.905511811023,0.598825831702544,8,CC1CC(=CCC2CC(CC3(O2)CC(=NOC)C(C(O3)C(=CC(C)C)C)C)OC(=O)C4C=C(C(C5C4(C(=CC=C1)CO5)O)O)C)C,O/W,639.8300000000003,116.04,5.728900000000008,75.0,3.0,0.6666666666666666,47.723,35.41,88.3,0.5,237.732283464566,0,5.197974860765293,0.756756756756757,False
1,193.889763779527,0.818003913894324,8,CC1CC(=CCC2CC(CC3(O2)CC(=NOC)C(C(O3)C(=CC(C)C)C)C)OC(=O)C4C=C(C(C5C4(C(=CC=C1)CO5)O)O)C)C,O/W,639.8300000000003,116.04,5.728900000000008,75.0,3.0,0.6666666666666666,47.723,35.41,88.3,0.5,237.732283464566,0,5.272434084762425,0.8155802861685223,False
1,219.968503937007,0.917808219178082,8,CC1CC(=CCC2CC(CC3(O2)CC(=NOC)C(C(O3)C(=CC(C)C)C)C)OC(=O)C4C=C(C(C5C4(C(=CC=C1)CO5)O)O)C)C,O/W,639.8300000000003,116.04,5.728900000000008,75.0,3.0,0.6666666666666666,47.723,35.41,88.3,0.5,237.732283464566,0,5.398020175239225,0.9252782193958664,False
1,237.732283464566,0.917808219178082,8,CC1CC(=CCC2CC(CC3(O2)CC(=NOC)C(C(O3)C(=CC(C)C)C)C)OC(=O)C4C=C(C(C5C4(C(=CC=C1)CO5)O)O)C)C,O/W,639.8300000000003,116.04,5.728900000000008,75.0,3.0,0.6666666666666666,47.723,35.41,88.3,0.5,237.732283464566,0,5.475342771223467,1.0,False
2,0.0,0.0,65,O=C1C=CC2(C(=C1)CCC3C4CC(C)C(O)(C(=O)CO)C4(C)CC(O)C32F)C,S/O/W,392.4670000000002,94.83,1.8957,12.0,1.0,0.1111111111111111,1.8,6.6,66.0,0.0,20.0356809600015,0,0.0,0.0,False
2,0.991911348769296,0.575135495786455,65,O=C1C=CC2(C(=C1)CCC3C4CC(C)C(O)(C(=O)CO)C4(C)CC(O)C32F)C,S/O/W,392.4670000000002,94.83,1.8957,12.0,1.0,0.1111111111111111,1.8,6.6,66.0,0.0,20.0356809600015,0,0.6890946545422191,0.04950724413857016,False
2,2.00354875672644,0.698655436995063,65,O=C1C=CC2(C(=C1)CCC3C4CC(C)C(O)(C(=O)CO)C4(C)CC(O)C32F)C,S/O/W,392.4670000000002,94.83,1.8957,12.0,1.0,0.1111111111111111,1.8,6.6,66.0,0.0,20.0356809600015,0,1.0997945084796132,0.09999903475835194,False
2,3.04961007189375,0.77915999864625,65,O=C1C=CC2(C(=C1)CCC3C4CC(C)C(O)(C(=O)CO)C4(C)CC(O)C32F)C,S/O/W,392.4670000000002,94.83,1.8957,12.0,1.0,0.1111111111111111,1.8,6.6,66.0,0.0,20.0356809600015,0,1.3986205979386181,0.1522089555120128,False
2,5.03217571664096,0.894484922618731,65,O=C1C=CC2(C(=C1)CCC3C4CC(C)C(O)(C(=O)CO)C4(C)CC(O)C32F)C,S/O/W,392.4670000000002,94.83,1.8957,12.0,1.0,0.1111111111111111,1.8,6.6,66.0,0.0,20.0356809600015,0,1.7971077610242279,0.2511607030820171,False
2,7.01242064854254,0.945294029482722,65,O=C1C=CC2(C(=C1)CCC3C4CC(C)C(O)(C(=O)CO)C4(C)CC(O)C32F)C,S/O/W,392.4670000000002,94.83,1.8957,12.0,1.0,0.1111111111111111,1.8,6.6,66.0,0.0,20.0356809600015,0,2.0809929187397196,0.3499966216542318,False
2,9.99830781355006,0.952957216691727,65,O=C1C=CC2(C(=C1)CCC3C4CC(C)C(O)(C(=O)CO)C4(C)CC(O)C32F)C,S/O/W,392.4670000000002,94.83,1.8957,12.0,1.0,0.1111111111111111,1.8,6.6,66.0,0.0,20.0356809600015,0,2.39774142583272,0.49902510593527194,False
2,14.0280322772478,0.979297307489617,65,O=C1C=CC2(C(=C1)CCC3C4CC(C)C(O)(C(=O)CO)C4(C)CC(O)C32F)C,S/O/W,392.4670000000002,94.83,1.8957,12.0,1.0,0.1111111111111111,1.8,6.6,66.0,0.0,20.0356809600015,0,2.7099172755166956,0.7001525081804232,False
2,18.0212055136269,0.989513278828813,65,O=C1C=CC2(C(=C1)CCC3C4CC(C)C(O)(C(=O)CO)C4(C)CC(O)C32F)C,S/O/W,392.4670000000002,94.83,1.8957,12.0,1.0,0.1111111111111111,1.8,6.6,66.0,0.0,20.0356809600015,0,2.9455544364771264,0.8994556037103892,False
2,20.0356809600015,0.99193068804301,65,O=C1C=CC2(C(=C1)CCC3C4CC(C)C(O)(C(=O)CO)C4(C)CC(O)C32F)C,S/O/W,392.4670000000002,94.83,1.8957,12.0,1.0,0.1111111111111111,1.8,6.6,66.0,0.0,20.0356809600015,0,3.046220089230717,1.0,False
3,0.0,0.0,65,O=C1C=CC2(C(=C1)CCC3C4CC(C)C(O)(C(=O)CO)C4(C)CC(O)C32F)C,S/O/W,392.4670000000002,94.83,1.8957,12.0,1.0,0.1111111111111111,12.5,8.6,85.9,0.0,20.0350040854215,0,0.0,0.0,False
3,1.0135713353285,0.177283122132348,65,O=C1C=CC2(C(=C1)CCC3C4CC(C)C(O)(C(=O)CO)C4(C)CC(O)C32F)C,S/O/W,392.4670000000002,94.83,1.8957,12.0,1.0,0.1111111111111111,12.5,8.6,85.9,0.0,20.0350040854215,0,0.6999099292035249,0.050590023890537995,False
3,2.02230785222861,0.220158291955345,65,O=C1C=CC2(C(=C1)CCC3C4CC(C)C(O)(C(=O)CO)C4(C)CC(O)C32F)C,S/O/W,392.4670000000002,94.83,1.8957,12.0,1.0,0.1111111111111111,12.5,8.6,85.9,0.0,20.0350040854215,0,1.1060207290223434,0.100938729216439,False
3,2.9982643001842,0.351747545120943,65,O=C1C=CC2(C(=C1)CCC3C4CC(C)C(O)(C(=O)CO)C4(C)CC(O)C32F)C,S/O/W,392.4670000000002,94.83,1.8957,12.0,1.0,0.1111111111111111,12.5,8.6,85.9,0.0,20.0350040854215,0,1.3858603419932642,0.14965129467409946,False
3,5.01805804683005,0.502013701875426,65,O=C1C=CC2(C(=C1)CCC3C4CC(C)C(O)(C(=O)CO)C4(C)CC(O)C32F)C,S/O/W,392.4670000000002,94.83,1.8957,12.0,1.0,0.1111111111111111,12.5,8.6,85.9,0.0,20.0350040854215,0,1.7947646236964054,0.2504645382369274,False
3,7.03630465157881,0.609269313890916,65,O=C1C=CC2(C(=C1)CCC3C4CC(C)C(O)(C(=O)CO)C4(C)CC(O)C32F)C,S/O/W,392.4670000000002,94.83,1.8957,12.0,1.0,0.1111111111111111,12.5,8.6,85.9,0.0,20.0350040854215,0,2.0839693570826228,0.35120055985907117,False
3,10.0301209188088,0.837361542887257,65,O=C1C=CC2(C(=C1)CCC3C4CC(C)C(O)(C(=O)CO)C4(C)CC(O)C32F)C,S/O/W,392.4670000000002,94.83,1.8957,12.0,1.0,0.1111111111111111,12.5,8.6,85.9,0.0,20.0350040854215,0,2.4006297959259735,0.5006298414537,False
3,13.9903206935063,0.930915279476679,65,O=C1C=CC2(C(=C1)CCC3C4CC(C)C(O)(C(=O)CO)C4(C)CC(O)C32F)C,S/O/W,392.4670000000002,94.83,1.8957,12.0,1.0,0.1111111111111111,12.5,8.6,85.9,0.0,20.0350040854215,0,2.7074047057153012,0.6982938777480149,False
3,18.0199484608355,0.954567211228382,65,O=C1C=CC2(C(=C1)CCC3C4CC(C)C(O)(C(=O)CO)C4(C)CC(O)C32F)C,S/O/W,392.4670000000002,94.83,1.8957,12.0,1.0,0.1111111111111111,12.5,8.6,85.9,0.0,20.0350040854215,0,2.9454883473783204,0.8994232486305177,False
3,20.0350040854215,0.973113574719701,65,O=C1C=CC2(C(=C1)CCC3C4CC(C)C(O)(C(=O)CO)C4(C)CC(O)C32F)C,S/O/W,392.4670000000002,94.83,1.8957,12.0,1.0,0.1111111111111111,12.5,8.6,85.9,0.0,20.0350040854215,0,3.046187911262646,1.0,False
4,0.0,0.0,65,O=C1C=CC2(C(=C1)CCC3C4CC(C)C(O)(C(=O)CO)C4(C)CC(O)C32F)C,S/O/W,392.4670000000002,94.83,1.8957,12.0,1.0,0.1111111111111111,29.3,8.7,86.8,0.0,20.0357776563701,0,0.0,0.0,False
4,0.97440930605851,0.0885787084266049,65,O=C1C=CC2(C(=C1)CCC3C4CC(C)C(O)(C(=O)CO)C4(C)CC(O)C32F)C,S/O/W,392.4670000000002,94.83,1.8957,12.0,1.0,0.1111111111111111,29.3,8.7,86.8,0.0,20.0357776563701,0,0.6802692680780902,0.04863346573167375,False
4,1.98275903748434,0.120701242064854,65,O=C1C=CC2(C(=C1)CCC3C4CC(C)C(O)(C(=O)CO)C4(C)CC(O)C32F)C,S/O/W,392.4670000000002,94.83,1.8957,12.0,1.0,0.1111111111111111,29.3,8.7,86.8,0.0,20.0357776563701,0,1.092848723685984,0.09896092238046718,False
4,2.99420305270435,0.238844865181088,65,O=C1C=CC2(C(=C1)CCC3C4CC(C)C(O)(C(=O)CO)C4(C)CC(O)C32F)C,S/O/W,392.4670000000002,94.83,1.8957,12.0,1.0,0.1111111111111111,29.3,8.7,86.8,0.0,20.0357776563701,0,1.3848440731365834,0.1494428169476309,False
4,4.97773566113724,0.381051379615438,65,O=C1C=CC2(C(=C1)CCC3C4CC(C)C(O)(C(=O)CO)C4(C)CC(O)C32F)C,S/O/W,392.4670000000002,94.83,1.8957,12.0,1.0,0.1111111111111111,29.3,8.7,86.8,0.0,20.0357776563701,0,1.788041844272037,0.2484423488076909,False
4,6.99743271141452,0.528629377323734,65,O=C1C=CC2(C(=C1)CCC3C4CC(C)C(O)(C(=O)CO)C4(C)CC(O)C32F)C,S/O/W,392.4670000000002,94.83,1.8957,12.0,1.0,0.1111111111111111,29.3,8.7,86.8,0.0,20.0357776563701,0,2.0791205791036735,0.34924687383869935,False
4,10.0323449352859,0.899189200949558,65,O=C1C=CC2(C(=C1)CCC3C4CC(C)C(O)(C(=O)CO)C4(C)CC(O)C32F)C,S/O/W,392.4670000000002,94.83,1.8957,12.0,1.0,0.1111111111111111,29.3,8.7,86.8,0.0,20.0357776563701,0,2.4008314067975185,0.500721514649882,False
4,13.9921579245091,0.981990301354232,65,O=C1C=CC2(C(=C1)CCC3C4CC(C)C(O)(C(=O)CO)C4(C)CC(O)C32F)C,S/O/W,392.4670000000002,94.83,1.8957,12.0,1.0,0.1111111111111111,29.3,8.7,86.8,0.0,20.0357776563701,0,2.707527259359282,0.6983586144988231,False
4,18.0566930808913,0.97606764877945,65,O=C1C=CC2(C(=C1)CCC3C4CC(C)C(O)(C(=O)CO)C4(C)CC(O)C32F)C,S/O/W,392.4670000000002,94.83,1.8957,12.0,1.0,0.1111111111111111,29.3,8.7,86.8,0.0,20.0357776563701,0,2.947418382695211,0.901222472647595,False
4,20.0357776563701,0.994618847089197,65,O=C1C=CC2(C(=C1)CCC3C4CC(C)C(O)(C(=O)CO)C4(C)CC(O)C32F)C,S/O/W,392.4670000000002,94.83,1.8957,12.0,1.0,0.1111111111111111,29.3,8.7,86.8,0.0,20.0357776563701,0,3.046224685998777,1.0,False
5,0.0,0.0,65,O=C1C=CC2(C(=C1)CCC3C4CC(C)C(O)(C(=O)CO)C4(C)CC(O)C32F)C,S/O/W,392.4670000000002,94.83,1.8957,12.0,1.0,0.1111111111111111,58.0,9.0,90.1,0.0,20.0350040854215,0,0.0,0.0,False
5,1.00941339148008,0.0616922831463062,65,O=C1C=CC2(C(=C1)CCC3C4CC(C)C(O)(C(=O)CO)C4(C)CC(O)C32F)C,S/O/W,392.4670000000002,94.83,1.8957,12.0,1.0,0.1111111111111111,58.0,9.0,90.1,0.0,20.0350040854215,0,0.6978428344411485,0.05038248992494996,False
5,1.98179207379866,0.0938196516029843,65,O=C1C=CC2(C(=C1)CCC3C4CC(C)C(O)(C(=O)CO)C4(C)CC(O)C32F)C,S/O/W,392.4670000000002,94.83,1.8957,12.0,1.0,0.1111111111111111,58.0,9.0,90.1,0.0,20.0350040854215,0,1.0925244868151416,0.098916479644779,False
5,2.9928493035444,0.201210638534469,65,O=C1C=CC2(C(=C1)CCC3C4CC(C)C(O)(C(=O)CO)C4(C)CC(O)C32F)C,S/O/W,392.4670000000002,94.83,1.8957,12.0,1.0,0.1111111111111111,58.0,9.0,90.1,0.0,20.0350040854215,0,1.384505087209728,0.14938101788170588,False
5,5.01215956834741,0.338036000058017,65,O=C1C=CC2(C(=C1)CCC3C4CC(C)C(O)(C(=O)CO)C4(C)CC(O)C32F)C,S/O/W,392.4670000000002,94.83,1.8957,12.0,1.0,0.1111111111111111,58.0,9.0,90.1,0.0,20.0350040854215,0,1.7937840131797906,0.25017012958807006,False
5,6.99656244409741,0.504435945908051,65,O=C1C=CC2(C(=C1)CCC3C4CC(C)C(O)(C(=O)CO)C4(C)CC(O)C32F)C,S/O/W,392.4670000000002,94.83,1.8957,12.0,1.0,0.1111111111111111,58.0,9.0,90.1,0.0,20.0350040854215,0,2.0790117548468814,0.3492169212577535,False
5,10.0664787533904,0.848109344253576,65,O=C1C=CC2(C(=C1)CCC3C4CC(C)C(O)(C(=O)CO)C4(C)CC(O)C32F)C,S/O/W,392.4670000000002,94.83,1.8957,12.0,1.0,0.1111111111111111,58.0,9.0,90.1,0.0,20.0350040854215,0,2.403920606994844,0.5024445570597756,False
5,14.0629396663008,0.949722723163131,65,O=C1C=CC2(C(=C1)CCC3C4CC(C)C(O)(C(=O)CO)C4(C)CC(O)C32F)C,S/O/W,392.4670000000002,94.83,1.8957,12.0,1.0,0.1111111111111111,58.0,9.0,90.1,0.0,20.0350040854215,0,2.712237400288823,0.7019184825888664,False
5,18.0195616753612,0.943814575043634,65,O=C1C=CC2(C(=C1)CCC3C4CC(C)C(O)(C(=O)CO)C4(C)CC(O)C32F)C,S/O/W,392.4670000000002,94.83,1.8957,12.0,1.0,0.1111111111111111,58.0,9.0,90.1,0.0,20.0350040854215,0,2.9454680113922405,0.8994039431453452,False
5,20.0350040854215,0.973113574719701,65,O=C1C=CC2(C(=C1)CCC3C4CC(C)C(O)(C(=O)CO)C4(C)CC(O)C32F)C,S/O/W,392.4670000000002,94.83,1.8957,12.0,1.0,0.1111111111111111,58.0,9.0,90.1,0.0,20.0350040854215,0,3.046187911262646,1.0,False
6,0.0,0.0,65,O=C1C=CC2(C(=C1)CCC3C4CC(C)C(O)(C(=O)CO)C4(C)CC(O)C32F)C,S/O/W,392.4670000000002,94.83,1.8957,31.0,1.0,0.1111111111111111,1.5,5.8,58.1,0.0,29.9469964664311,0,0.0,0.0,False
6,1.05219746745273,0.148541114058355,65,O=C1C=CC2(C(=C1)CCC3C4CC(C)C(O)(C(=O)CO)C4(C)CC(O)C32F)C,S/O/W,392.4670000000002,94.83,1.8957,31.0,1.0,0.1111111111111111,1.5,5.8,58.1,0.0,29.9469964664311,0,0.71891115438066,0.035135325461843364,False
6,2.10959687321329,0.19893899204244,65,O=C1C=CC2(C(=C1)CCC3C4CC(C)C(O)(C(=O)CO)C4(C)CC(O)C32F)C,S/O/W,392.4670000000002,94.83,1.8957,31.0,1.0,0.1111111111111111,1.5,5.8,58.1,0.0,29.9469964664311,0,1.1344930950283867,0.07044435576629628,False
6,3.06042684012709,0.259946949602121,65,O=C1C=CC2(C(=C1)CCC3C4CC(C)C(O)(C(=O)CO)C4(C)CC(O)C32F)C,S/O/W,392.4670000000002,94.83,1.8957,31.0,1.0,0.1111111111111111,1.5,5.8,58.1,0.0,29.9469964664311,0,1.40128810112378,0.10219478415999604,False
6,5.06893739865593,0.36604774535809,65,O=C1C=CC2(C(=C1)CCC3C4CC(C)C(O)(C(=O)CO)C4(C)CC(O)C32F)C,S/O/W,392.4670000000002,94.83,1.8957,31.0,1.0,0.1111111111111111,1.5,5.8,58.1,0.0,29.9469964664311,0,1.803183531864933,0.16926363230910063,False
6,7.08054100158401,0.413793103448275,65,O=C1C=CC2(C(=C1)CCC3C4CC(C)C(O)(C(=O)CO)C4(C)CC(O)C32F)C,S/O/W,392.4670000000002,94.83,1.8957,31.0,1.0,0.1111111111111111,1.5,5.8,58.1,0.0,29.9469964664311,0,2.0894588259331606,0.23643576441867545,False
6,10.0933068393772,0.572944297082228,65,O=C1C=CC2(C(=C1)CCC3C4CC(C)C(O)(C(=O)CO)C4(C)CC(O)C32F)C,S/O/W,392.4670000000002,94.83,1.8957,31.0,1.0,0.1111111111111111,1.5,5.8,58.1,0.0,29.9469964664311,0,2.4063419390047507,0.3370390366423301,False
6,14.002493181243,0.819628647214854,65,O=C1C=CC2(C(=C1)CCC3C4CC(C)C(O)(C(=O)CO)C4(C)CC(O)C32F)C,S/O/W,392.4670000000002,94.83,1.8957,31.0,1.0,0.1111111111111111,1.5,5.8,58.1,0.0,29.9469964664311,0,2.708216399373379,0.4675758785005037,False
6,18.0280904668622,0.870026525198939,65,O=C1C=CC2(C(=C1)CCC3C4CC(C)C(O)(C(=O)CO)C4(C)CC(O)C32F)C,S/O/W,392.4670000000002,94.83,1.8957,31.0,1.0,0.1111111111111111,1.5,5.8,58.1,0.0,29.9469964664311,0,2.945916332966038,0.6019999530527436,False
6,20.9401917687527,0.928381962864721,65,O=C1C=CC2(C(=C1)CCC3C4CC(C)C(O)(C(=O)CO)C4(C)CC(O)C32F)C,S/O/W,392.4670000000002,94.83,1.8957,31.0,1.0,0.1111111111111111,1.5,5.8,58.1,0.0,29.9469964664311,0,3.0883201954083703,0.6992418018356359,False
6,23.9590031024172,0.973474801061008,65,O=C1C=CC2(C(=C1)CCC3C4CC(C)C(O)(C(=O)CO)C4(C)CC(O)C32F)C,S/O/W,392.4670000000002,94.83,1.8957,31.0,1.0,0.1111111111111111,1.5,5.8,58.1,0.0,29.9469964664311,0,3.2172346028966086,0.8000469472547571,False
6,27.88056162188,0.986737400530504,65,O=C1C=CC2(C(=C1)CCC3C4CC(C)C(O)(C(=O)CO)C4(C)CC(O)C32F)C,S/O/W,392.4670000000002,94.83,1.8957,31.0,1.0,0.1111111111111111,1.5,5.8,58.1,0.0,29.9469964664311,0,3.3631687605765372,0.9309969249548128,False
6,29.9469964664311,1.0,65,O=C1C=CC2(C(=C1)CCC3C4CC(C)C(O)(C(=O)CO)C4(C)CC(O)C32F)C,S/O/W,392.4670000000002,94.83,1.8957,31.0,1.0,0.1111111111111111,1.5,5.8,58.1,0.0,29.9469964664311,0,3.432275949718106,1.0,False
7,0.0,0.0,65,O=C1C=CC2(C(=C1)CCC3C4CC(C)C(O)(C(=O)CO)C4(C)CC(O)C32F)C,S/O/W,392.4670000000002,94.83,1.8957,31.0,1.0,0.1111111111111111,12.9,7.5,75.3,0.0,29.9469964664311,0,0.0,0.0,False
7,1.05768059161503,0.0450928381962865,65,O=C1C=CC2(C(=C1)CCC3C4CC(C)C(O)(C(=O)CO)C4(C)CC(O)C32F)C,S/O/W,392.4670000000002,94.83,1.8957,31.0,1.0,0.1111111111111111,12.9,7.5,75.3,0.0,29.9469964664311,0,0.7215794220697043,0.03531841975540454,False
7,2.06418535771527,0.0557029177718833,65,O=C1C=CC2(C(=C1)CCC3C4CC(C)C(O)(C(=O)CO)C4(C)CC(O)C32F)C,S/O/W,392.4670000000002,94.83,1.8957,31.0,1.0,0.1111111111111111,12.9,7.5,75.3,0.0,29.9469964664311,0,1.1197817453864576,0.06892795943757184,False
7,3.06998715917931,0.079575596816976,65,O=C1C=CC2(C(=C1)CCC3C4CC(C)C(O)(C(=O)CO)C4(C)CC(O)C32F)C,S/O/W,392.4670000000002,94.83,1.8957,31.0,1.0,0.1111111111111111,12.9,7.5,75.3,0.0,29.9469964664311,0,1.4036398444567282,0.10251402549235925,False
7,5.02788426390229,0.140583554376657,65,O=C1C=CC2(C(=C1)CCC3C4CC(C)C(O)(C(=O)CO)C4(C)CC(O)C32F)C,S/O/W,392.4670000000002,94.83,1.8957,31.0,1.0,0.1111111111111111,12.9,7.5,75.3,0.0,29.9469964664311,0,1.79639608082915,0.16789277247012954,False
7,7.03990964561209,0.180371352785145,65,O=C1C=CC2(C(=C1)CCC3C4CC(C)C(O)(C(=O)CO)C4(C)CC(O)C32F)C,S/O/W,392.4670000000002,94.83,1.8957,31.0,1.0,0.1111111111111111,12.9,7.5,75.3,0.0,29.9469964664311,0,2.084417845019778,0.23507898875613228,False
7,10.1089126543007,0.278514588859416,65,O=C1C=CC2(C(=C1)CCC3C4CC(C)C(O)(C(=O)CO)C4(C)CC(O)C32F)C,S/O/W,392.4670000000002,94.83,1.8957,31.0,1.0,0.1111111111111111,12.9,7.5,75.3,0.0,29.9469964664311,0,2.4077477279618424,0.3375601511701591,False
7,14.0218950052019,0.453580901856764,65,O=C1C=CC2(C(=C1)CCC3C4CC(C)C(O)(C(=O)CO)C4(C)CC(O)C32F)C,S/O/W,392.4670000000002,94.83,1.8957,31.0,1.0,0.1111111111111111,12.9,7.5,75.3,0.0,29.9469964664311,0,2.7095088038373105,0.4682237506161814,False
7,17.9828195442914,0.724137931034482,65,O=C1C=CC2(C(=C1)CCC3C4CC(C)C(O)(C(=O)CO)C4(C)CC(O)C32F)C,S/O/W,392.4670000000002,94.83,1.8957,31.0,1.0,0.1111111111111111,12.9,7.5,75.3,0.0,29.9469964664311,0,2.9435343355888226,0.6004882514494945,False
7,20.9434254060792,0.867374005305039,65,O=C1C=CC2(C(=C1)CCC3C4CC(C)C(O)(C(=O)CO)C4(C)CC(O)C32F)C,S/O/W,392.4670000000002,94.83,1.8957,31.0,1.0,0.1111111111111111,12.9,7.5,75.3,0.0,29.9469964664311,0,3.08846756873539,0.6993497805215827,False
7,24.0165056096578,0.888594164456233,65,O=C1C=CC2(C(=C1)CCC3C4CC(C)C(O)(C(=O)CO)C4(C)CC(O)C32F)C,S/O/W,392.4670000000002,94.83,1.8957,31.0,1.0,0.1111111111111111,12.9,7.5,75.3,0.0,29.9469964664311,0,3.219535831402275,0.8019670899744137,False
7,27.9888181758536,0.944297082228116,65,O=C1C=CC2(C(=C1)CCC3C4CC(C)C(O)(C(=O)CO)C4(C)CC(O)C32F)C,S/O/W,392.4670000000002,94.83,1.8957,31.0,1.0,0.1111111111111111,12.9,7.5,75.3,0.0,29.9469964664311,0,3.3669101754883575,0.9346118635712765,False
7,29.9469964664311,1.0,65,O=C1C=CC2(C(=C1)CCC3C4CC(C)C(O)(C(=O)CO)C4(C)CC(O)C32F)C,S/O/W,392.4670000000002,94.83,1.8957,31.0,1.0,0.1111111111111111,12.9,7.5,75.3,0.0,29.9469964664311,0,3.432275949718106,1.0,False
8,0.0,0.0,65,O=C1C=CC2(C(=C1)CCC3C4CC(C)C(O)(C(=O)CO)C4(C)CC(O)C32F)C,S/O/W,392.4670000000002,94.83,1.8957,31.0,1.0,0.1111111111111111,34.8,8.5,85.3,0.0,29.9469964664311,0,0.0,0.0,False
8,1.05880533503294,0.0238726790450927,65,O=C1C=CC2(C(=C1)CCC3C4CC(C)C(O)(C(=O)CO)C4(C)CC(O)C32F)C,S/O/W,392.4670000000002,94.83,1.8957,31.0,1.0,0.1111111111111111,34.8,8.5,85.3,0.0,29.9469964664311,0,0.7221258801244339,0.035355977559212035,False
8,2.11817304177484,0.0371352785145888,65,O=C1C=CC2(C(=C1)CCC3C4CC(C)C(O)(C(=O)CO)C4(C)CC(O)C32F)C,S/O/W,392.4670000000002,94.83,1.8957,31.0,1.0,0.1111111111111111,34.8,8.5,85.3,0.0,29.9469964664311,0,1.1372472667784035,0.07073073402032799,False
8,3.07097130966998,0.0610079575596815,65,O=C1C=CC2(C(=C1)CCC3C4CC(C)C(O)(C(=O)CO)C4(C)CC(O)C32F)C,S/O/W,392.4670000000002,94.83,1.8957,31.0,1.0,0.1111111111111111,34.8,8.5,85.3,0.0,29.9469964664311,0,1.403881622006443,0.10254688857069076,False
8,5.08426202772492,0.0769230769230768,65,O=C1C=CC2(C(=C1)CCC3C4CC(C)C(O)(C(=O)CO)C4(C)CC(O)C32F)C,S/O/W,392.4670000000002,94.83,1.8957,31.0,1.0,0.1111111111111111,34.8,8.5,85.3,0.0,29.9469964664311,0,1.8057054418004872,0.16977535738597666,False
8,7.04412743342925,0.100795755968169,65,O=C1C=CC2(C(=C1)CCC3C4CC(C)C(O)(C(=O)CO)C4(C)CC(O)C32F)C,S/O/W,392.4670000000002,94.83,1.8957,31.0,1.0,0.1111111111111111,34.8,8.5,85.3,0.0,29.9469964664311,0,2.0849423138323173,0.23521983052041034,False
8,10.061954616603,0.16445623342175,65,O=C1C=CC2(C(=C1)CCC3C4CC(C)C(O)(C(=O)CO)C4(C)CC(O)C32F)C,S/O/W,392.4670000000002,94.83,1.8957,31.0,1.0,0.1111111111111111,34.8,8.5,85.3,0.0,29.9469964664311,0,2.4035117089246745,0.33599211286119746,False
8,14.0234415274015,0.424403183023872,65,O=C1C=CC2(C(=C1)CCC3C4CC(C)C(O)(C(=O)CO)C4(C)CC(O)C32F)C,S/O/W,392.4670000000002,94.83,1.8957,31.0,1.0,0.1111111111111111,34.8,8.5,85.3,0.0,29.9469964664311,0,2.7096117497436936,0.4682753925964158,False
8,18.0341359627335,0.755968169761273,65,O=C1C=CC2(C(=C1)CCC3C4CC(C)C(O)(C(=O)CO)C4(C)CC(O)C32F)C,S/O/W,392.4670000000002,94.83,1.8957,31.0,1.0,0.1111111111111111,34.8,8.5,85.3,0.0,29.9469964664311,0,2.946233996775501,0.6022018262482101,False
8,20.9930547093944,0.93103448275862,65,O=C1C=CC2(C(=C1)CCC3C4CC(C)C(O)(C(=O)CO)C4(C)CC(O)C32F)C,S/O/W,392.4670000000002,94.83,1.8957,31.0,1.0,0.1111111111111111,34.8,8.5,85.3,0.0,29.9469964664311,0,3.090726708488623,0.7010070186145858,False
8,23.9597060670534,0.960212201591512,65,O=C1C=CC2(C(=C1)CCC3C4CC(C)C(O)(C(=O)CO)C4(C)CC(O)C32F)C,S/O/W,392.4670000000002,94.83,1.8957,31.0,1.0,0.1111111111111111,34.8,8.5,85.3,0.0,29.9469964664311,0,3.217262767272168,0.8000704208821371,False
8,27.9331433766672,0.994694960212201,65,O=C1C=CC2(C(=C1)CCC3C4CC(C)C(O)(C(=O)CO)C4(C)CC(O)C32F)C,S/O/W,392.4670000000002,94.83,1.8957,31.0,1.0,0.1111111111111111,34.8,8.5,85.3,0.0,29.9469964664311,0,3.364987767654081,0.9327527522828102,False
8,29.9469964664311,1.0,65,O=C1C=CC2(C(=C1)CCC3C4CC(C)C(O)(C(=O)CO)C4(C)CC(O)C32F)C,S/O/W,392.4670000000002,94.83,1.8957,31.0,1.0,0.1111111111111111,34.8,8.5,85.3,0.0,29.9469964664311,0,3.432275949718106,1.0,False
9,0.0,0.0,65,O=C1C=CC2(C(=C1)CCC3C4CC(C)C(O)(C(=O)CO)C4(C)CC(O)C32F)C,S/O/W,392.4670000000002,94.83,1.8957,31.0,1.0,0.1111111111111111,61.3,8.6,86.1,0.0,29.9469964664311,0,0.0,0.0,False
9,1.11223064738356,0.0159151193633952,65,O=C1C=CC2(C(=C1)CCC3C4CC(C)C(O)(C(=O)CO)C4(C)CC(O)C32F)C,S/O/W,392.4670000000002,94.83,1.8957,31.0,1.0,0.1111111111111111,61.3,8.6,86.1,0.0,29.9469964664311,0,0.7477445679227093,0.03713997324006459,False
9,2.11873541348379,0.026525198938992,65,O=C1C=CC2(C(=C1)CCC3C4CC(C)C(O)(C(=O)CO)C4(C)CC(O)C32F)C,S/O/W,392.4670000000002,94.83,1.8957,31.0,1.0,0.1111111111111111,61.3,8.6,86.1,0.0,29.9469964664311,0,1.1374276034674886,0.07074951292223156,False
9,3.07237723894236,0.0344827586206895,65,O=C1C=CC2(C(=C1)CCC3C4CC(C)C(O)(C(=O)CO)C4(C)CC(O)C32F)C,S/O/W,392.4670000000002,94.83,1.8957,31.0,1.0,0.1111111111111111,61.3,8.6,86.1,0.0,29.9469964664311,0,1.4042269171336148,0.10259383582544988,False
9,5.03294560928288,0.0450928381962865,65,O=C1C=CC2(C(=C1)CCC3C4CC(C)C(O)(C(=O)CO)C4(C)CC(O)C32F)C,S/O/W,392.4670000000002,94.83,1.8957,31.0,1.0,0.1111111111111111,61.3,8.6,86.1,0.0,29.9469964664311,0,1.797235383883902,0.16806178258726312,False
9,7.09909926797949,0.0636604774535809,65,O=C1C=CC2(C(=C1)CCC3C4CC(C)C(O)(C(=O)CO)C4(C)CC(O)C32F)C,S/O/W,392.4670000000002,94.83,1.8957,31.0,1.0,0.1111111111111111,61.3,8.6,86.1,0.0,29.9469964664311,0,2.091752854011036,0.23705546818149797,False
9,10.061954616603,0.16445623342175,65,O=C1C=CC2(C(=C1)CCC3C4CC(C)C(O)(C(=O)CO)C4(C)CC(O)C32F)C,S/O/W,392.4670000000002,94.83,1.8957,31.0,1.0,0.1111111111111111,61.3,8.6,86.1,0.0,29.9469964664311,0,2.4035117089246745,0.33599211286119746,False
9,13.9697350291964,0.437665782493368,65,O=C1C=CC2(C(=C1)CCC3C4CC(C)C(O)(C(=O)CO)C4(C)CC(O)C32F)C,S/O/W,392.4670000000002,94.83,1.8957,31.0,1.0,0.1111111111111111,61.3,8.6,86.1,0.0,29.9469964664311,0,2.706030498154407,0.4664820074646113,False
9,17.9811324291646,0.755968169761273,65,O=C1C=CC2(C(=C1)CCC3C4CC(C)C(O)(C(=O)CO)C4(C)CC(O)C32F)C,S/O/W,392.4670000000002,94.83,1.8957,31.0,1.0,0.1111111111111111,61.3,8.6,86.1,0.0,29.9469964664311,0,2.943445455741483,0.6004319147437854,False
9,20.9933358952488,0.925729442970822,65,O=C1C=CC2(C(=C1)CCC3C4CC(C)C(O)(C(=O)CO)C4(C)CC(O)C32F)C,S/O/W,392.4670000000002,94.83,1.8957,31.0,1.0,0.1111111111111111,61.3,8.6,86.1,0.0,29.9469964664311,0,3.0907394936183206,0.7010164080655351,False
9,23.9057183829938,0.978779840848806,65,O=C1C=CC2(C(=C1)CCC3C4CC(C)C(O)(C(=O)CO)C4(C)CC(O)C32F)C,S/O/W,392.4670000000002,94.83,1.8957,31.0,1.0,0.1111111111111111,61.3,8.6,86.1,0.0,29.9469964664311,0,3.2150974310397276,0.79826764629938,False
9,27.9334245625216,0.989389920424403,65,O=C1C=CC2(C(=C1)CCC3C4CC(C)C(O)(C(=O)CO)C4(C)CC(O)C32F)C,S/O/W,392.4670000000002,94.83,1.8957,31.0,1.0,0.1111111111111111,61.3,8.6,86.1,0.0,29.9469964664311,0,3.364997486075768,0.9327621417337596,False
9,29.9469964664311,1.0,65,O=C1C=CC2(C(=C1)CCC3C4CC(C)C(O)(C(=O)CO)C4(C)CC(O)C32F)C,S/O/W,392.4670000000002,94.83,1.8957,31.0,1.0,0.1111111111111111,61.3,8.6,86.1,0.0,29.9469964664311,0,3.432275949718106,1.0,False
10,0.0,0.0,65,O=C1C=CC2(C(=C1)CCC3C4CC(C)C(O)(C(=O)CO)C4(C)CC(O)C32F)C,S/O/W,392.4670000000002,94.83,1.8957,12.0,1.0,0.05263157894736843,35.0,4.3,86.0,0.0,19.9676122403395,0,0.0,0.0,False
10,1.06943425125243,0.0614250614250615,65,O=C1C=CC2(C(=C1)CCC3C4CC(C)C(O)(C(=O)CO)C4(C)CC(O)C32F)C,S/O/W,392.4670000000002,94.83,1.8957,12.0,1.0,0.05263157894736843,35.0,4.3,86.0,0.0,19.9676122403395,0,0.7272752613479776,0.05355844446397598,False
10,2.04050863141772,0.152334152334152,65,O=C1C=CC2(C(=C1)CCC3C4CC(C)C(O)(C(=O)CO)C4(C)CC(O)C32F)C,S/O/W,392.4670000000002,94.83,1.8957,12.0,1.0,0.05263157894736843,35.0,4.3,86.0,0.0,19.9676122403395,0,1.1120248143892322,0.10219091831598119,False
10,3.04133826861099,0.326781326781327,65,O=C1C=CC2(C(=C1)CCC3C4CC(C)C(O)(C(=O)CO)C4(C)CC(O)C32F)C,S/O/W,392.4670000000002,94.83,1.8957,12.0,1.0,0.05263157894736843,35.0,4.3,86.0,0.0,19.9676122403395,0,1.3965758917270452,0.15231356819253217,False
10,5.01818820000638,0.439803439803439,65,O=C1C=CC2(C(=C1)CCC3C4CC(C)C(O)(C(=O)CO)C4(C)CC(O)C32F)C,S/O/W,392.4670000000002,94.83,1.8957,12.0,1.0,0.05263157894736843,35.0,4.3,86.0,0.0,19.9676122403395,0,1.7947862505680505,0.2513163887401821,False
10,6.98682153227607,0.805896805896806,65,O=C1C=CC2(C(=C1)CCC3C4CC(C)C(O)(C(=O)CO)C4(C)CC(O)C32F)C,S/O/W,392.4670000000002,94.83,1.8957,12.0,1.0,0.05263157894736843,35.0,4.3,86.0,0.0,19.9676122403395,0,2.0777928749098518,0.34990771295933765,False
10,10.0012763649127,0.96068796068796,65,O=C1C=CC2(C(=C1)CCC3C4CC(C)C(O)(C(=O)CO)C4(C)CC(O)C32F)C,S/O/W,392.4670000000002,94.83,1.8957,12.0,1.0,0.05263157894736843,35.0,4.3,86.0,0.0,19.9676122403395,0,2.3980112992409244,0.5008749290867966,False
10,12.9554229554229,0.972972972972973,65,O=C1C=CC2(C(=C1)CCC3C4CC(C)C(O)(C(=O)CO)C4(C)CC(O)C32F)C,S/O/W,392.4670000000002,94.83,1.8957,12.0,1.0,0.05263157894736843,35.0,4.3,86.0,0.0,19.9676122403395,0,2.6358681750508763,0.6488218420653098,False
10,15.0007179552634,0.977886977886978,65,O=C1C=CC2(C(=C1)CCC3C4CC(C)C(O)(C(=O)CO)C4(C)CC(O)C32F)C,S/O/W,392.4670000000002,94.83,1.8957,12.0,1.0,0.05263157894736843,35.0,4.3,86.0,0.0,19.9676122403395,0,2.7726335934370168,0.751252466980416,False
10,17.9547050001595,0.995085995085995,65,O=C1C=CC2(C(=C1)CCC3C4CC(C)C(O)(C(=O)CO)C4(C)CC(O)C32F)C,S/O/W,392.4670000000002,94.83,1.8957,12.0,1.0,0.05263157894736843,35.0,4.3,86.0,0.0,19.9676122403395,0,2.9420521856796626,0.8991913897389578,False
10,19.9676122403395,0.997542997542997,65,O=C1C=CC2(C(=C1)CCC3C4CC(C)C(O)(C(=O)CO)C4(C)CC(O)C32F)C,S/O/W,392.4670000000002,94.83,1.8957,12.0,1.0,0.05263157894736843,35.0,4.3,86.0,0.0,19.9676122403395,0,3.042978972924675,1.0,False
11,0.0,0.0,65,O=C1C=CC2(C(=C1)CCC3C4CC(C)C(O)(C(=O)CO)C4(C)CC(O)C32F)C,S/O/W,392.4670000000002,94.83,1.8957,12.0,1.0,0.1764705882352941,35.0,12.6,84.0,0.0,19.9673729219183,0,0.0,0.0,False
11,1.03640830913558,0.0786240786240788,65,O=C1C=CC2(C(=C1)CCC3C4CC(C)C(O)(C(=O)CO)C4(C)CC(O)C32F)C,S/O/W,392.4670000000002,94.83,1.8957,12.0,1.0,0.1764705882352941,35.0,12.6,84.0,0.0,19.9673729219183,0,0.7111876233439364,0.05190509102967214,False
11,2.04018954018954,0.162162162162162,65,O=C1C=CC2(C(=C1)CCC3C4CC(C)C(O)(C(=O)CO)C4(C)CC(O)C32F)C,S/O/W,392.4670000000002,94.83,1.8957,12.0,1.0,0.1764705882352941,35.0,12.6,84.0,0.0,19.9673729219183,0,1.1119198622210873,0.1021761624910612,False
11,3.04237531510258,0.294840294840295,65,O=C1C=CC2(C(=C1)CCC3C4CC(C)C(O)(C(=O)CO)C4(C)CC(O)C32F)C,S/O/W,392.4670000000002,94.83,1.8957,12.0,1.0,0.1764705882352941,35.0,12.6,84.0,0.0,19.9673729219183,0,1.3968324684814144,0.15236733079507656,False
11,5.01938479211206,0.402948402948403,65,O=C1C=CC2(C(=C1)CCC3C4CC(C)C(O)(C(=O)CO)C4(C)CC(O)C32F)C,S/O/W,392.4670000000002,94.83,1.8957,12.0,1.0,0.1764705882352941,35.0,12.6,84.0,0.0,19.9673729219183,0,1.794985060097248,0.25137932825415665,False
11,6.95642809279173,0.742014742014742,65,O=C1C=CC2(C(=C1)CCC3C4CC(C)C(O)(C(=O)CO)C4(C)CC(O)C32F)C,S/O/W,392.4670000000002,94.83,1.8957,12.0,1.0,0.1764705882352941,35.0,12.6,84.0,0.0,19.9673729219183,0,2.0739801670845908,0.34838975162103664,False
11,9.83790165608347,0.992628992628992,65,O=C1C=CC2(C(=C1)CCC3C4CC(C)C(O)(C(=O)CO)C4(C)CC(O)C32F)C,S/O/W,392.4670000000002,94.83,1.8957,12.0,1.0,0.1764705882352941,35.0,12.6,84.0,0.0,19.9673729219183,0,2.3830494031115625,0.4926988489950197,False
11,12.987172532627,0.995085995085995,65,O=C1C=CC2(C(=C1)CCC3C4CC(C)C(O)(C(=O)CO)C4(C)CC(O)C32F)C,S/O/W,392.4670000000002,94.83,1.8957,12.0,1.0,0.1764705882352941,35.0,12.6,84.0,0.0,19.9673729219183,0,2.638140661934287,0.6504196913341016,False
11,14.9676920131465,0.995085995085995,65,O=C1C=CC2(C(=C1)CCC3C4CC(C)C(O)(C(=O)CO)C4(C)CC(O)C32F)C,S/O/W,392.4670000000002,94.83,1.8957,12.0,1.0,0.1764705882352941,35.0,12.6,84.0,0.0,19.9673729219183,0,2.7705674316292455,0.7496074757394038,False
11,17.9544656817384,1.002457002457,65,O=C1C=CC2(C(=C1)CCC3C4CC(C)C(O)(C(=O)CO)C4(C)CC(O)C32F)C,S/O/W,392.4670000000002,94.83,1.8957,12.0,1.0,0.1764705882352941,35.0,12.6,84.0,0.0,19.9673729219183,0,2.9420395597943267,0.899190181500025,False
11,19.9673729219183,1.004914004914,65,O=C1C=CC2(C(=C1)CCC3C4CC(C)C(O)(C(=O)CO)C4(C)CC(O)C32F)C,S/O/W,392.4670000000002,94.83,1.8957,12.0,1.0,0.1764705882352941,35.0,12.6,84.0,0.0,19.9673729219183,0,3.0429675591411587,1.0,False
12,0.0,0.0,65,O=C1C=CC2(C(=C1)CCC3C4CC(C)C(O)(C(=O)CO)C4(C)CC(O)C32F)C,S/O/W,392.4670000000002,94.83,1.8957,12.0,1.0,0.25,35.0,16.9,84.5,0.0,19.9672133763042,0,0.0,0.0,False
12,1.00162736526372,0.149877149877149,65,O=C1C=CC2(C(=C1)CCC3C4CC(C)C(O)(C(=O)CO)C4(C)CC(O)C32F)C,S/O/W,392.4670000000002,94.83,1.8957,12.0,1.0,0.25,35.0,16.9,84.5,0.0,19.9672133763042,0,0.6939605323315573,0.05016360302196132,False
12,2.03739749194294,0.248157248157248,65,O=C1C=CC2(C(=C1)CCC3C4CC(C)C(O)(C(=O)CO)C4(C)CC(O)C32F)C,S/O/W,392.4670000000002,94.83,1.8957,12.0,1.0,0.25,35.0,16.9,84.5,0.0,19.9672133763042,0,1.1110010605887097,0.1020371472746814,False
12,3.00639777912505,0.402948402948403,65,O=C1C=CC2(C(=C1)CCC3C4CC(C)C(O)(C(=O)CO)C4(C)CC(O)C32F)C,S/O/W,392.4670000000002,94.83,1.8957,12.0,1.0,0.25,35.0,16.9,84.5,0.0,19.9672133763042,0,1.3878925281516274,0.15056671767192356,False
12,4.98268930087112,0.533169533169533,65,O=C1C=CC2(C(=C1)CCC3C4CC(C)C(O)(C(=O)CO)C4(C)CC(O)C32F)C,S/O/W,392.4670000000002,94.83,1.8957,12.0,1.0,0.25,35.0,16.9,84.5,0.0,19.9672133763042,0,1.7888701827354039,0.24954354956632324,False
12,6.98570471297744,0.84029484029484,65,O=C1C=CC2(C(=C1)CCC3C4CC(C)C(O)(C(=O)CO)C4(C)CC(O)C32F)C,S/O/W,392.4670000000002,94.83,1.8957,12.0,1.0,0.25,35.0,16.9,84.5,0.0,19.9672133763042,0,2.077653032372322,0.34985877004087224,False
12,10.0002393184211,0.992628992628992,65,O=C1C=CC2(C(=C1)CCC3C4CC(C)C(O)(C(=O)CO)C4(C)CC(O)C32F)C,S/O/W,392.4670000000002,94.83,1.8957,12.0,1.0,0.25,35.0,16.9,84.5,0.0,19.9672133763042,0,2.3979170287818072,0.5008329970715262,False
12,12.922237467692,0.995085995085995,65,O=C1C=CC2(C(=C1)CCC3C4CC(C)C(O)(C(=O)CO)C4(C)CC(O)C32F)C,S/O/W,392.4670000000002,94.83,1.8957,12.0,1.0,0.25,35.0,16.9,84.5,0.0,19.9672133763042,0,2.633487379610918,0.6471728039440534,False
12,14.9676122403395,0.997542997542997,65,O=C1C=CC2(C(=C1)CCC3C4CC(C)C(O)(C(=O)CO)C4(C)CC(O)C32F)C,S/O/W,392.4670000000002,94.83,1.8957,12.0,1.0,0.25,35.0,16.9,84.5,0.0,19.9672133763042,0,2.770562435728385,0.7496094701978843,False
12,17.9543061361243,1.007371007371,65,O=C1C=CC2(C(=C1)CCC3C4CC(C)C(O)(C(=O)CO)C4(C)CC(O)C32F)C,S/O/W,392.4670000000002,94.83,1.8957,12.0,1.0,0.25,35.0,16.9,84.5,0.0,19.9672133763042,0,2.9420311424488705,0.8991893759913093,False
12,19.9672133763042,1.00982800982801,65,O=C1C=CC2(C(=C1)CCC3C4CC(C)C(O)(C(=O)CO)C4(C)CC(O)C32F)C,S/O/W,392.4670000000002,94.83,1.8957,12.0,1.0,0.25,35.0,16.9,84.5,0.0,19.9672133763042,0,3.042959949879774,1.0,False
13,0.0,0.0,65,O=C1C=CC2(C(=C1)CCC3C4CC(C)C(O)(C(=O)CO)C4(C)CC(O)C32F)C,S/O/W,392.4670000000002,94.83,1.8957,12.0,1.0,0.4273504273504273,35.0,23.3,77.6,0.0,19.9675324675324,0,0.0,0.0,False
13,1.0182201091292,0.638820638820639,65,O=C1C=CC2(C(=C1)CCC3C4CC(C)C(O)(C(=O)CO)C4(C)CC(O)C32F)C,S/O/W,392.4670000000002,94.83,1.8957,12.0,1.0,0.4273504273504273,35.0,23.3,77.6,0.0,19.9675324675324,0,0.7022159888918242,0.050993787579153606,False
13,2.02391588755225,0.663390663390663,65,O=C1C=CC2(C(=C1)CCC3C4CC(C)C(O)(C(=O)CO)C4(C)CC(O)C32F)C,S/O/W,392.4670000000002,94.83,1.8957,12.0,1.0,0.4273504273504273,35.0,23.3,77.6,0.0,19.9675324675324,0,1.106552642967563,0.10136034038473091,False
13,3.02913302913303,0.702702702702702,65,O=C1C=CC2(C(=C1)CCC3C4CC(C)C(O)(C(=O)CO)C4(C)CC(O)C32F)C,S/O/W,392.4670000000002,94.83,1.8957,12.0,1.0,0.4273504273504273,35.0,23.3,77.6,0.0,19.9675324675324,0,1.3935512235675886,0.1517029224346303,False
13,5.00733909824819,0.773955773955774,65,O=C1C=CC2(C(=C1)CCC3C4CC(C)C(O)(C(=O)CO)C4(C)CC(O)C32F)C,S/O/W,392.4670000000002,94.83,1.8957,12.0,1.0,0.4273504273504273,35.0,23.3,77.6,0.0,19.9675324675324,0,1.7929819047905173,0.2507740556521053,False
13,6.98466766648585,0.872235872235872,65,O=C1C=CC2(C(=C1)CCC3C4CC(C)C(O)(C(=O)CO)C4(C)CC(O)C32F)C,S/O/W,392.4670000000002,94.83,1.8957,12.0,1.0,0.4273504273504273,35.0,23.3,77.6,0.0,19.9675324675324,0,2.0775231610745952,0.34980124248417055,False
13,10.0026325026325,0.918918918918919,65,O=C1C=CC2(C(=C1)CCC3C4CC(C)C(O)(C(=O)CO)C4(C)CC(O)C32F)C,S/O/W,392.4670000000002,94.83,1.8957,12.0,1.0,0.4273504273504273,35.0,23.3,77.6,0.0,19.9675324675324,0,2.3981345625874217,0.5009448472863122,False
13,12.9560611378793,0.953316953316953,65,O=C1C=CC2(C(=C1)CCC3C4CC(C)C(O)(C(=O)CO)C4(C)CC(O)C32F)C,S/O/W,392.4670000000002,94.83,1.8957,12.0,1.0,0.4273504273504273,35.0,23.3,77.6,0.0,19.9675324675324,0,2.6359139040744117,0.6488563951978598,False
13,14.968489741217,0.97051597051597,65,O=C1C=CC2(C(=C1)CCC3C4CC(C)C(O)(C(=O)CO)C4(C)CC(O)C32F)C,S/O/W,392.4670000000002,94.83,1.8957,12.0,1.0,0.4273504273504273,35.0,23.3,77.6,0.0,19.9675324675324,0,2.7706173892651837,0.7496414374463174,False
13,17.9547847729665,0.992628992628992,65,O=C1C=CC2(C(=C1)CCC3C4CC(C)C(O)(C(=O)CO)C4(C)CC(O)C32F)C,S/O/W,392.4670000000002,94.83,1.8957,12.0,1.0,0.4273504273504273,35.0,23.3,77.6,0.0,19.9675324675324,0,2.942056394272681,0.8991989772477562,False
13,19.9675324675324,1.0,65,O=C1C=CC2(C(=C1)CCC3C4CC(C)C(O)(C(=O)CO)C4(C)CC(O)C32F)C,S/O/W,392.4670000000002,94.83,1.8957,12.0,1.0,0.4273504273504273,35.0,23.3,77.6,0.0,19.9675324675324,0,3.042975168344643,1.0,False
14,0.0,0.0,65,O=C1C=CC2(C(=C1)CCC3C4CC(C)C(O)(C(=O)CO)C4(C)CC(O)C32F)C,S/O/W,392.4670000000002,94.83,1.8957,31.0,1.0,0.05263157894736843,35.0,5.0,99.4,0.0,29.9487179487179,0,0.0,0.0,False
14,1.02564102564102,0.0231958762886597,65,O=C1C=CC2(C(=C1)CCC3C4CC(C)C(O)(C(=O)CO)C4(C)CC(O)C32F)C,S/O/W,392.4670000000002,94.83,1.8957,31.0,1.0,0.05263157894736843,35.0,5.0,99.4,0.0,29.9487179487179,0,0.7058862063373723,0.03424657534246562,False
14,2.05128205128205,0.0360824742268039,65,O=C1C=CC2(C(=C1)CCC3C4CC(C)C(O)(C(=O)CO)C4(C)CC(O)C32F)C,S/O/W,392.4670000000002,94.83,1.8957,31.0,1.0,0.05263157894736843,35.0,5.0,99.4,0.0,29.9487179487179,0,1.1155618469818827,0.06849315068493159,False
14,3.02564102564102,0.0489690721649485,65,O=C1C=CC2(C(=C1)CCC3C4CC(C)C(O)(C(=O)CO)C4(C)CC(O)C32F)C,S/O/W,392.4670000000002,94.83,1.8957,31.0,1.0,0.05263157894736843,35.0,5.0,99.4,0.0,29.9487179487179,0,1.3926841592186603,0.10102739726027396,False
14,5.02564102564102,0.0541237113402062,65,O=C1C=CC2(C(=C1)CCC3C4CC(C)C(O)(C(=O)CO)C4(C)CC(O)C32F)C,S/O/W,392.4670000000002,94.83,1.8957,31.0,1.0,0.05263157894736843,35.0,5.0,99.4,0.0,29.9487179487179,0,1.7960238680145115,0.16780821917808228,False
14,7.02564102564102,0.105670103092783,65,O=C1C=CC2(C(=C1)CCC3C4CC(C)C(O)(C(=O)CO)C4(C)CC(O)C32F)C,S/O/W,392.4670000000002,94.83,1.8957,31.0,1.0,0.05263157894736843,35.0,5.0,99.4,0.0,29.9487179487179,0,2.082641544410506,0.23458904109589063,False
14,10.0,0.45360824742268,65,O=C1C=CC2(C(=C1)CCC3C4CC(C)C(O)(C(=O)CO)C4(C)CC(O)C32F)C,S/O/W,392.4670000000002,94.83,1.8957,31.0,1.0,0.05263157894736843,35.0,5.0,99.4,0.0,29.9487179487179,0,2.3978952727983707,0.33390410958904165,False
14,13.025641025641,0.706185567010309,65,O=C1C=CC2(C(=C1)CCC3C4CC(C)C(O)(C(=O)CO)C4(C)CC(O)C32F)C,S/O/W,392.4670000000002,94.83,1.8957,31.0,1.0,0.05263157894736843,35.0,5.0,99.4,0.0,29.9487179487179,0,2.640887156292333,0.434931506849315,False
14,14.9743589743589,0.81701030927835,65,O=C1C=CC2(C(=C1)CCC3C4CC(C)C(O)(C(=O)CO)C4(C)CC(O)C32F)C,S/O/W,392.4670000000002,94.83,1.8957,31.0,1.0,0.05263157894736843,35.0,5.0,99.4,0.0,29.9487179487179,0,2.770984872657802,0.49999999999999833,False
14,18.0,0.956185567010309,65,O=C1C=CC2(C(=C1)CCC3C4CC(C)C(O)(C(=O)CO)C4(C)CC(O)C32F)C,S/O/W,392.4670000000002,94.83,1.8957,31.0,1.0,0.05263157894736843,35.0,5.0,99.4,0.0,29.9487179487179,0,2.9444389791664403,0.601027397260275,False
14,20.9230769230769,0.974226804123711,65,O=C1C=CC2(C(=C1)CCC3C4CC(C)C(O)(C(=O)CO)C4(C)CC(O)C32F)C,S/O/W,392.4670000000002,94.83,1.8957,31.0,1.0,0.05263157894736843,35.0,5.0,99.4,0.0,29.9487179487179,0,3.0875398228071127,0.6986301369863017,False
14,24.9230769230769,0.981958762886597,65,O=C1C=CC2(C(=C1)CCC3C4CC(C)C(O)(C(=O)CO)C4(C)CC(O)C32F)C,S/O/W,392.4670000000002,94.83,1.8957,31.0,1.0,0.05263157894736843,35.0,5.0,99.4,0.0,29.9487179487179,0,3.255133572890824,0.8321917808219184,False
14,27.9487179487179,0.987113402061855,65,O=C1C=CC2(C(=C1)CCC3C4CC(C)C(O)(C(=O)CO)C4(C)CC(O)C32F)C,S/O/W,392.4670000000002,94.83,1.8957,31.0,1.0,0.05263157894736843,35.0,5.0,99.4,0.0,29.9487179487179,0,3.3655259180200137,0.9332191780821917,False
